Repository: nanotech-empa/aiida-openbis

# D2.1 - Metadata schema to store and access microscopy data
Common metadata schema to store and access microscopy data from simulations and experiments in a single platform.

## Goal
* `home.ipynb` is the main page for the whole AiiDAlab-openBIS interface.
* `import_export_simulations.ipynb` is the interface to import and export simulations from/to openBIS.
* `openbis_chatbot.ipynb` is the interface to interact with the openBIS chatbot.
* `sample_measurement.ipynb` is the interface to start measurement uploader watchdogs.
* `sample_preparation.ipynb` is the interface to create samples, register preparations, and register template processes.

File: Notebooks/nanonis_importer/data/didv_00064.dat (part 1 of 2)
Experiment	bias spectroscopy	
Saved Date	15.08.2022 10:29:25	
User		
Date		
X (m)	232.12E-9	
Y (m)	115.097E-9	
Z (m)	-69.8904E-9	
Z offset (m)	0E+0	
Settling time (s)	25E-3	
Integration time (s)	250E-3	
Z-Ctrl hold	TRUE	
Final Z (m)	N/A	
Start time	15.08.2022 10:24:48	
Filter type	None	
Order		
Cutoff frq		
Comment01	Vac_S.1 background	
Bias>Bias (V)	-2.1E+0	
Bias>Calibration (V/V)	1E+0	
Bias>Offset (V)	-80E-6	
Bias Spectroscopy>Sweep Start (V)	-2.1E+0	
Bias Spectroscopy>Sweep End (V)	1E+0	
Bias Spectroscopy>Num Pixel	1000	
Bias Spectroscopy>Z Avg time (s)	500E-3	
Bias Spectroscopy>Z offset (m)	0E+0	
Bias Spectroscopy>1st Settling time (s)	1E+0	
Bias Spectroscopy>Settling time (s)	25E-3	
Bias Spectroscopy>Integration time (s)	250E-3	
Bias Spectroscopy>End Settling time (s)	100E-3	
Bias Spectroscopy>Z control time (s)	200E-3	
Bias Spectroscopy>Max Slew rate (V/s)	Inf	
Bias Spectroscopy>backward sweep	FALSE	
Bias Spectroscopy>Z-controller hold	TRUE	
Bias Spectroscopy>Number of sweeps	1	
Bias Spectroscopy>Channels	Current (A);Bias (V);Z (m);LI Demod 1 X (A);LI Demod 1 Y (A)	
Bias Spectroscopy>Reset Bias	TRUE	
Bias Spectroscopy>Record final Z	FALSE	
Bias Spectroscopy>Lock-In run	TRUE	
Current>Current (A)	-139.495E-12	
Current>Calibration (A/V)	1E-9	
Current>Offset (A)	-201.468E-15	
Current>Gain	LN 10^9	
Lock-in>Lock-in status	OFF	
Lock-in>Modulated signal	Bias (V)	
Lock-in>Frequency (Hz)	681E+0	
Lock-in>Amplitude	10E-3	
Lock-in>Demodulated signal	Current (A)	
Lock-in>HP Filter Cutoff D1 (Hz)	9.71405E+0	
Lock-in>HP Filter Cutoff D2 (Hz)	9.71405E+0	
Lock-in>HP Filter Order D1	OFF	
Lock-in>HP Filter Order D2	OFF	
Lock-in>Harmonic D1	1	
Lock-in>Harmonic D2	2	
Lock-in>Reference phase D1 (deg)	-31.2984E+0	
Lock-in>Reference phase D2 (deg)	0E+0	
Lock-in>LP Filter Cutoff D1 (Hz)	38.8562E+0	
Lock-in>LP Filter Cutoff D2 (Hz)	621.699E+0	
Lock-in>LP Filter Order D1	4	
Lock-in>LP Filter Order D2	4	
Lock-in>Sync Filter D1	OFF	
Lock-in>Sync Filter D2	ON	
NanonisMain>Session Path	C:\DATA\huly\Re-MoS2\RT009\prep7\07_01_RT009	
NanonisMain>SW Version	Generic 5e	
NanonisMain>UI Release	11796	
NanonisMain>RT Release	11796	
NanonisMain>RT Frequency (Hz)	20E+3	
NanonisMain>Signals Oversampling	10	
NanonisMain>Acquisition Period (s)	20E-3	
NanonisMain>Animations Period (s)	20E-3	
NanonisMain>Indicators Period (s)	300E-3	
NanonisMain>Measurements Period (s)	500E-3	
Oscillation Control>differential input	TRUE	
Oscillation Control>input 1/10	FALSE	
Oscillation Control>Input Calibration (m/V)	73.3E-9	
Oscillation Control>Input Range (m)	500E-12	
Oscillation Control>Center Frequency (Hz)	29.9368E+3	
Oscillation Control>Range (Hz)	76.2939E+0	
Oscillation Control>Demod 1 Input	1	
Oscillation Control>Demod 2 Input	1	
Oscillation Control>Demod 3 Input	1	
Oscillation Control>Demod 4 Input	1	
Oscillation Control>Demod 1 Frequency	1	
Oscillation Control>Demod 2 Frequency	1	
Oscillation Control>Demod 3 Frequency	1	
Oscillation Control>Demod 4 Frequency	1	
Oscillation Control>Demod 1 Reference Phase (deg)	74.31E+0	
Oscillation Control>Demod 2 Reference Phase (deg)	44.2121E+0	
Oscillation Control>Demod 3 Reference Phase (deg)	44.1993E+0	
Oscillation Control>Demod 4 Reference Phase (deg)	44.2044E+0	
Oscillation Control>Demod 1 Cut off frq (Hz)	777	
Oscillation Control>Demod 2 Cut off frq (Hz)	1.55k	
Oscillation Control>Demod 3 Cut off frq (Hz)	1.55k	
Oscillation Control>Demod 4 Cut off frq (Hz)	1.55k	
Oscillation Control>Demod 1 Harmonic	1	
Oscillation Control>Demod 2 Harmonic	1	
Oscillation Control>Demod 3 Harmonic	1	
Oscillation Control>Demod 4 Harmonic	1	
Oscillation Control>Demod 1 Filter Order	2	
Oscillation Control>Demod 2 Filter Order	2	
Oscillation Control>Demod 3 Filter Order	2	
Oscillation Control>Demod 4 Filter Order	2	
Oscillation Control>Phase P gain (Hz/rad)	698.132E-3	
Oscillation Control>Phase I gain (Hz/rad/s)	1.39981E+0	
Oscillation Control>Phase controller on	FALSE	
Oscillation Control>FrequencyShift (Hz)	0E+0	
Oscillation Control>Amplitude Setpoint (m)	100E-12	
Oscillation Control>Amplitude P gain (V/nm)	80.3224E+9	
Oscillation Control>Amplitude I gain (V/nm/s)	161.052E+9	
Oscillation Control>Amplitude controller on	FALSE	
Oscillation Control>Excitation (V)	-96.6069E-3	
Oscillation Control>Output Ampl. Range (V)	0.1	
Oscillation Control>output off	FALSE	
Oscillation Control>output add	FALSE	
Oscillation Control>PLL-Setup Q-Factor	23.544E+3	
Oscillation Control>PLL-Setup Demod. Bandwidth Amp (Hz)	234.699E+0	
Oscillation Control>PLL-Setup Demod. Bandwidth Pha (Hz)	40E+0	
Oscillation Control>PLL-Setup amplitude/excitation (m/V)	4.596E-9	
Temperature 2>Temperature 2 (K)	4.80452E+0	
Z-Controller>Z (m)	-69.8904E-9	
Z-Controller>Controller name	log Current	
Z-Controller>Controller status	OFF	
Z-Controller>Setpoint	250E-12	
Z-Controller>Setpoint unit	A	
Z-Controller>P gain	5E-12	
Z-Controller>I gain	71.4285E-9	
Z-Controller>Time const (s)	70.0001E-6	
Z-Controller>TipLift (m)	0E+0	
Z-Controller>Switch off delay (s)	50E-3	
Current (A)	-276.87472E-12	
Z (m)	-69.890433E-9	
LI Demod 1 X (A)	61.057435E-15	
LI Demod 1 Y (A)	143.56155E-15	

[DATA]
Bias calc (V)	Current (A)	Bias (V)	Z (m)	LI Demod 1 X (A)	LI Demod 1 Y (A)
-2.0999999E+0	-283.48071E-12	-2.0999999E+0	-69.890433E-9	2.1377242E-12	10.217689E-12
-2.0968969E+0	-281.49261E-12	-2.0968969E+0	-69.890433E-9	2.1283249E-12	10.127730E-12
-2.0937936E+0	-280.63132E-12	-2.0937936E+0	-69.890433E-9	2.1984617E-12	10.138741E-12
-2.0906906E+0	-279.92564E-12	-2.0906906E+0	-69.890433E-9	2.1514984E-12	10.177302E-12
-2.0875876E+0	-279.25884E-12	-2.0875876E+0	-69.890433E-9	2.1964498E-12	10.085251E-12
-2.0844843E+0	-278.65821E-12	-2.0844843E+0	-69.890433E-9	2.1655408E-12	10.158194E-12
-2.0813813E+0	-277.54693E-12	-2.0813813E+0	-69.890433E-9	2.2132957E-12	10.088256E-12
-2.0782781E+0	-277.14955E-12	-2.0782781E+0	-69.890433E-9	2.2079235E-12	10.186680E-12
-2.0751750E+0	-276.46413E-12	-2.0751750E+0	-69.890433E-9	2.1831998E-12	10.257913E-12
-2.0720720E+0	-275.60376E-12	-2.0720720E+0	-69.890433E-9	2.2056361E-12	10.182083E-12
-2.0689688E+0	-274.76466E-12	-2.0689688E+0	-69.890433E-9	2.1286484E-12	10.219368E-12
-2.0658658E+0	-274.23064E-12	-2.0658658E+0	-69.890433E-9	2.2398684E-12	10.101914E-12
-2.0627627E+0	-272.54868E-12	-2.0627627E+0	-69.890433E-9	2.2261338E-12	10.188043E-12
-2.0596595E+0	-272.08841E-12	-2.0596595E+0	-69.890433E-9	2.1257009E-12	10.197094E-12
-2.0565565E+0	-270.81129E-12	-2.0565565E+0	-69.890433E-9	2.0654843E-12	10.130946E-12
-2.0534534E+0	-271.05101E-12	-2.0534534E+0	-69.890433E-9	2.1337459E-12	10.225980E-12
-2.0503502E+0	-269.96186E-12	-2.0503502E+0	-69.890433E-9	2.0873832E-12	10.184946E-12
-2.0472472E+0	-269.25215E-12	-2.0472472E+0	-69.890433E-9	2.1720366E-12	10.184518E-12
-2.0441442E+0	-268.54752E-12	-2.0441442E+0	-69.890433E-9	2.1218730E-12	10.125850E-12
-2.0410409E+0	-268.09138E-12	-2.0410409E+0	-69.890433E-9	2.1632273E-12	10.228442E-12
-2.0379379E+0	-267.16865E-12	-2.0379379E+0	-69.890433E-9	2.1502515E-12	10.147722E-12
-2.0348349E+0	-266.40781E-12	-2.0348346E+0	-69.890433E-9	2.1452330E-12	10.226013E-12
-2.0317316E+0	-265.47764E-12	-2.0317316E+0	-69.890433E-9	2.1398621E-12	10.204789E-12
-2.0286286E+0	-264.55210E-12	-2.0286286E+0	-69.890433E-9	2.2066097E-12	10.182706E-12
-2.0255253E+0	-263.23640E-12	-2.0255253E+0	-69.890433E-9	2.1577677E-12	10.171554E-12
-2.0224223E+0	-262.60963E-12	-2.0224223E+0	-69.890433E-9	2.1735862E-12	10.196962E-12
-2.0193193E+0	-261.97902E-12	-2.0193193E+0	-69.890433E-9	2.0748787E-12	10.191593E-12
-2.0162160E+0	-261.55286E-12	-2.0162160E+0	-69.890433E-9	2.1589425E-12	10.100607E-12
-2.0131130E+0	-260.80552E-12	-2.0131130E+0	-69.890433E-9	2.2066394E-12	10.229031E-12
-2.0100100E+0	-259.85530E-12	-2.0100100E+0	-69.890433E-9	2.1936071E-12	10.113118E-12
-2.0069067E+0	-258.95430E-12	-2.0069067E+0	-69.890433E-9	2.1467765E-12	10.143586E-12
-2.0038037E+0	-258.57272E-12	-2.0038037E+0	-69.890433E-9	2.1417289E-12	10.148341E-12
-2.0007007E+0	-257.56411E-12	-2.0007007E+0	-69.890433E-9	2.1292805E-12	10.169613E-12
-1.9975975E+0	-257.25658E-12	-1.9975975E+0	-69.890433E-9	2.1741487E-12	10.174674E-12
-1.9944944E+0	-256.21238E-12	-1.9944944E+0	-69.890433E-9	2.1381419E-12	10.156133E-12
-1.9913913E+0	-254.85117E-12	-1.9913913E+0	-69.890433E-9	2.1032134E-12	10.131410E-12
-1.9882882E+0	-253.71399E-12	-1.9882882E+0	-69.890433E-9	2.1045780E-12	10.102639E-12
-1.9851851E+0	-253.10004E-12	-1.9851851E+0	-69.890433E-9	2.1658855E-12	10.156359E-12
-1.9820820E+0	-252.24531E-12	-1.9820820E+0	-69.890433E-9	2.2464194E-12	10.156526E-12
-1.9789789E+0	-251.53016E-12	-1.9789789E+0	-69.890433E-9	2.2395673E-12	10.171374E-12
-1.9758757E+0	-250.91168E-12	-1.9758757E+0	-69.890433E-9	2.2171637E-12	10.117549E-12
-1.9727727E+0	-250.20230E-12	-1.9727727E+0	-69.890433E-9	2.2413573E-12	10.183725E-12
-1.9696696E+0	-249.29492E-12	-1.9696696E+0	-69.890433E-9	2.3122261E-12	10.110579E-12
-1.9665664E+0	-248.42189E-12	-1.9665664E+0	-69.890433E-9	2.4145948E-12	10.142202E-12
-1.9634633E+0	-248.00273E-12	-1.9634634E+0	-69.890433E-9	2.4140607E-12	10.214624E-12
-1.9603603E+0	-247.15607E-12	-1.9603603E+0	-69.890433E-9	2.5032890E-12	10.241294E-12
-1.9572572E+0	-245.41327E-12	-1.9572572E+0	-69.890433E-9	2.5231156E-12	10.173692E-12
-1.9541540E+0	-244.70390E-12	-1.9541540E+0	-69.890433E-9	2.6757706E-12	10.085068E-12
-1.9510510E+0	-243.66356E-12	-1.9510510E+0	-69.890433E-9	2.5810539E-12	10.210238E-12
-1.9479479E+0	-243.10123E-12	-1.9479479E+0	-69.890433E-9	2.7064507E-12	10.175689E-12
-1.9448447E+0	-241.66225E-12	-1.9448447E+0	-69.890433E-9	2.8415649E-12	10.122049E-12
-1.9417417E+0	-241.06542E-12	-1.9417417E+0	-69.890433E-9	2.8577449E-12	10.163853E-12
-1.9386386E+0	-240.20980E-12	-1.9386386E+0	-69.890433E-9	3.0301443E-12	10.104438E-12
-1.9355354E+0	-239.25933E-12	-1.9355354E+0	-69.890433E-9	2.8814147E-12	10.121438E-12
-1.9324323E+0	-238.11453E-12	-1.9324323E+0	-69.890433E-9	3.0128447E-12	10.202009E-12
-1.9293293E+0	-237.67413E-12	-1.9293293E+0	-69.890433E-9	2.9707499E-12	10.220886E-12
-1.9262261E+0	-236.73571E-12	-1.9262261E+0	-69.890433E-9	2.9574524E-12	10.186910E-12
-1.9231230E+0	-234.78869E-12	-1.9231230E+0	-69.890433E-9	2.9100028E-12	10.188207E-12
-1.9200199E+0	-233.48631E-12	-1.9200200E+0	-69.890433E-9	2.9935867E-12	10.125473E-12
-1.9169168E+0	-232.52428E-12	-1.9169168E+0	-69.890433E-9	2.9025176E-12	10.147314E-12
-1.9138137E+0	-231.59545E-12	-1.9138137E+0	-69.890433E-9	2.9239560E-12	10.182803E-12
-1.9107106E+0	-230.56204E-12	-1.9107106E+0	-69.890433E-9	3.0217146E-12	10.211355E-12
-1.9076076E+0	-229.56147E-12	-1.9076076E+0	-69.890433E-9	3.0521805E-12	10.177888E-12
-1.9045044E+0	-228.77564E-12	-1.9045044E+0	-69.890433E-9	3.0843156E-12	10.206478E-12
-1.9014013E+0	-227.50567E-12	-1.9014013E+0	-69.890433E-9	3.2808333E-12	10.179011E-12
-1.8982983E+0	-226.31008E-12	-1.8982983E+0	-69.890433E-9	3.1377466E-12	10.133489E-12
-1.8951951E+0	-225.40027E-12	-1.8951951E+0	-69.890433E-9	3.2696432E-12	10.118148E-12
-1.8920920E+0	-224.21280E-12	-1.8920920E+0	-69.890433E-9	3.3485376E-12	10.142626E-12
-1.8889889E+0	-222.33825E-12	-1.8889889E+0	-69.890433E-9	3.3321635E-12	10.109898E-12
-1.8858858E+0	-221.14836E-12	-1.8858858E+0	-69.890433E-9	3.4515106E-12	10.098799E-12
-1.8827827E+0	-220.12846E-12	-1.8827827E+0	-69.890433E-9	3.4499784E-12	10.064261E-12
-1.8796796E+0	-218.73775E-12	-1.8796796E+0	-69.890433E-9	3.4382954E-12	10.221269E-12
-1.8765764E+0	-217.81069E-12	-1.8765765E+0	-69.890433E-9	3.4595922E-12	10.029940E-12
-1.8734734E+0	-216.46741E-12	-1.8734734E+0	-69.890433E-9	3.3632060E-12	10.169936E-12
-1.8703703E+0	-215.36821E-12	-1.8703703E+0	-69.890433E-9	3.3845257E-12	10.071736E-12
-1.8672671E+0	-213.98537E-12	-1.8672671E+0	-69.890433E-9	3.3981067E-12	10.144248E-12
-1.8641641E+0	-212.61806E-12	-1.8641641E+0	-69.890433E-9	3.4584152E-12	10.082881E-12
-1.8610610E+0	-211.60079E-12	-1.8610610E+0	-69.890433E-9	3.3525251E-12	10.121275E-12
-1.8579578E+0	-210.63069E-12	-1.8579578E+0	-69.890433E-9	3.4096764E-12	10.158280E-12
-1.8548548E+0	-209.04362E-12	-1.8548548E+0	-69.890433E-9	3.4698848E-12	10.139766E-12
-1.8517517E+0	-207.62377E-12	-1.8517517E+0	-69.890433E-9	3.3623471E-12	10.219026E-12
-1.8486485E+0	-206.51897E-12	-1.8486485E+0	-69.890433E-9	3.3415677E-12	10.096846E-12
-1.8455455E+0	-205.27159E-12	-1.8455454E+0	-69.890433E-9	3.3697916E-12	10.090245E-12
-1.8424424E+0	-204.24593E-12	-1.8424424E+0	-69.890433E-9	3.4696866E-12	10.053739E-12
-1.8393393E+0	-202.94244E-12	-1.8393393E+0	-69.890433E-9	3.4111203E-12	10.138842E-12
-1.8362361E+0	-201.53697E-12	-1.8362361E+0	-69.890433E-9	3.5421388E-12	10.118843E-12
-1.8331330E+0	-200.58756E-12	-1.8331331E+0	-69.890433E-9	3.5485577E-12	10.168523E-12
-1.8300300E+0	-199.20038E-12	-1.8300300E+0	-69.890433E-9	3.7967867E-12	10.103084E-12
-1.8269268E+0	-198.00743E-12	-1.8269268E+0	-69.890433E-9	3.7506443E-12	10.046142E-12
-1.8238237E+0	-196.59778E-12	-1.8238237E+0	-69.890433E-9	3.8318480E-12	10.128223E-12
-1.8207207E+0	-195.11229E-12	-1.8207207E+0	-69.890433E-9	4.0847998E-12	10.011117E-12
-1.8176175E+0	-193.15621E-12	-1.8176175E+0	-69.890433E-9	4.1695510E-12	10.077664E-12
-1.8145144E+0	-191.58823E-12	-1.8145144E+0	-69.890433E-9	4.4021206E-12	10.138599E-12
-1.8114114E+0	-190.06094E-12	-1.8114114E+0	-69.890433E-9	4.4110145E-12	10.159399E-12
-1.8083082E+0	-188.35067E-12	-1.8083082E+0	-69.890433E-9	4.6934158E-12	10.098916E-12
-1.8052051E+0	-186.91884E-12	-1.8052051E+0	-69.890433E-9	4.8678522E-12	9.9196415E-12
-1.8021021E+0	-185.03708E-12	-1.8021020E+0	-69.890433E-9	4.9723936E-12	10.106873E-12
-1.7989990E+0	-183.62049E-12	-1.7989990E+0	-69.890433E-9	5.2769399E-12	10.256435E-12
-1.7958958E+0	-181.74090E-12	-1.7958958E+0	-69.890433E-9	5.2903315E-12	10.025225E-12
-1.7927927E+0	-179.81329E-12	-1.7927927E+0	-69.890433E-9	5.3881218E-12	10.040983E-12
-1.7896895E+0	-177.99059E-12	-1.7896897E+0	-69.890433E-9	5.5769473E-12	10.095429E-12
-1.7865865E+0	-176.05406E-12	-1.7865865E+0	-69.890433E-9	5.6193852E-12	10.099023E-12
-1.7834834E+0	-173.46030E-12	-1.7834834E+0	-69.890433E-9	5.6275666E-12	10.168440E-12
-1.7803802E+0	-171.45434E-12	-1.7803802E+0	-69.890433E-9	5.6701610E-12	10.070694E-12
-1.7772772E+0	-169.64970E-12	-1.7772772E+0	-69.890433E-9	5.7071500E-12	9.9927991E-12
-1.7741741E+0	-167.58792E-12	-1.7741741E+0	-69.890433E-9	5.7992322E-12	10.069177E-12
-1.7710710E+0	-165.38924E-12	-1.7710710E+0	-69.890433E-9	5.8821268E-12	10.070040E-12
-1.7679679E+0	-163.30061E-12	-1.7679679E+0	-69.890433E-9	5.9268471E-12	9.9567516E-12
-1.7648648E+0	-161.07046E-12	-1.7648648E+0	-69.890433E-9	5.7719038E-12	10.005417E-12
-1.7617617E+0	-158.94946E-12	-1.7617617E+0	-69.890433E-9	5.9511918E-12	10.078219E-12
-1.7586585E+0	-156.99145E-12	-1.7586585E+0	-69.890433E-9	6.0000416E-12	10.029384E-12
-1.7555555E+0	-154.73235E-12	-1.7555555E+0	-69.890433E-9	6.0235280E-12	10.103718E-12
-1.7524524E+0	-152.79263E-12	-1.7524524E+0	-69.890433E-9	5.9418802E-12	10.128267E-12
-1.7493492E+0	-150.14076E-12	-1.7493492E+0	-69.890433E-9	5.6896042E-12	10.130639E-12
-1.7462461E+0	-148.07132E-12	-1.7462462E+0	-69.890433E-9	5.9275818E-12	9.9371084E-12
-1.7431431E+0	-145.87623E-12	-1.7431431E+0	-69.890433E-9	5.6561422E-12	10.135784E-12
-1.7400399E+0	-143.80809E-12	-1.7400399E+0	-69.890433E-9	5.8319929E-12	10.007684E-12
-1.7369368E+0	-141.89352E-12	-1.7369368E+0	-69.890433E-9	5.6447455E-12	10.125505E-12
-1.7338338E+0	-140.03558E-12	-1.7338338E+0	-69.890433E-9	5.7226693E-12	10.064945E-12
-1.7307307E+0	-137.76891E-12	-1.7307307E+0	-69.890433E-9	5.7241321E-12	10.133980E-12
-1.7276275E+0	-135.73827E-12	-1.7276275E+0	-69.890433E-9	5.7592199E-12	10.087065E-12
-1.7245245E+0	-133.79294E-12	-1.7245245E+0	-69.890433E-9	5.7610856E-12	10.083432E-12
-1.7214214E+0	-131.55556E-12	-1.7214214E+0	-69.890433E-9	5.8708463E-12	10.166711E-12
-1.7183182E+0	-129.51409E-12	-1.7183182E+0	-69.890433E-9	5.9032922E-12	9.9799084E-12
-1.7152151E+0	-127.32231E-12	-1.7152151E+0	-69.890433E-9	6.2867181E-12	9.9189728E-12
-1.7121121E+0	-125.01501E-12	-1.7121121E+0	-69.890433E-9	6.0367228E-12	10.125875E-12
-1.7090089E+0	-122.69233E-12	-1.7090089E+0	-69.890433E-9	6.1156128E-12	10.030809E-12
-1.7059058E+0	-120.58855E-12	-1.7059058E+0	-69.890433E-9	6.2328155E-12	10.204919E-12
-1.7028027E+0	-118.07433E-12	-1.7028028E+0	-69.890433E-9	6.1358731E-12	9.9857414E-12
-1.6996996E+0	-116.27747E-12	-1.6996996E+0	-69.890433E-9	6.2018151E-12	10.321913E-12
-1.6965965E+0	-114.02824E-12	-1.6965965E+0	-69.890433E-9	6.1990677E-12	10.214335E-12
-1.6934934E+0	-111.89430E-12	-1.6934934E+0	-69.890433E-9	5.8611518E-12	10.037728E-12
-1.6903903E+0	-109.87330E-12	-1.6903903E+0	-69.890433E-9	5.7349837E-12	10.122738E-12
-1.6872872E+0	-107.53944E-12	-1.6872872E+0	-69.890433E-9	5.6438070E-12	10.038477E-12
-1.6841841E+0	-105.66382E-12	-1.6841841E+0	-69.890433E-9	5.5908659E-12	10.058236E-12
-1.6810811E+0	-103.74437E-12	-1.6810811E+0	-69.890433E-9	5.3117333E-12	10.053409E-12
-1.6779779E+0	-101.29014E-12	-1.6779779E+0	-69.890433E-9	5.1052261E-12	10.050411E-12
-1.6748748E+0	-99.690721E-12	-1.6748748E+0	-69.890433E-9	5.0947085E-12	10.159031E-12
-1.6717716E+0	-97.836565E-12	-1.6717716E+0	-69.890433E-9	4.9062516E-12	10.160118E-12
-1.6686686E+0	-95.981764E-12	-1.6686686E+0	-69.890433E-9	4.9612215E-12	10.050779E-12
-1.6655655E+0	-94.219507E-12	-1.6655655E+0	-69.890433E-9	5.0705013E-12	9.9278129E-12
-1.6624624E+0	-92.081093E-12	-1.6624624E+0	-69.890433E-9	5.0896175E-12	10.178349E-12
-1.6593592E+0	-90.399868E-12	-1.6593593E+0	-69.890433E-9	5.2388467E-12	10.080237E-12
-1.6562562E+0	-88.435197E-12	-1.6562562E+0	-69.890433E-9	5.3826245E-12	10.154543E-12
-1.6531531E+0	-86.594322E-12	-1.6531531E+0	-69.890433E-9	5.8303791E-12	10.126998E-12
-1.6500499E+0	-84.535455E-12	-1.6500499E+0	-69.890433E-9	5.8847753E-12	10.148188E-12
-1.6469469E+0	-82.178077E-12	-1.6469469E+0	-69.890433E-9	6.1060072E-12	10.244113E-12
-1.6438438E+0	-80.349900E-12	-1.6438438E+0	-69.890433E-9	6.2415364E-12	9.8427655E-12
-1.6407406E+0	-77.977534E-12	-1.6407406E+0	-69.890433E-9	6.2593238E-12	10.252257E-12
-1.6376376E+0	-75.474939E-12	-1.6376376E+0	-69.890433E-9	6.4761876E-12	10.197124E-12
-1.6345345E+0	-73.109331E-12	-1.6345345E+0	-69.890433E-9	6.6645088E-12	10.087937E-12
-1.6314313E+0	-70.836982E-12	-1.6314313E+0	-69.890433E-9	6.5985667E-12	9.9892247E-12
-1.6283282E+0	-68.593478E-12	-1.6283282E+0	-69.890433E-9	6.3124332E-12	10.188415E-12
-1.6252252E+0	-66.330642E-12	-1.6252252E+0	-69.890433E-9	6.4428905E-12	10.053971E-12
-1.6221220E+0	-63.816716E-12	-1.6221220E+0	-69.890433E-9	6.5686393E-12	10.064372E-12
-1.6190189E+0	-61.538379E-12	-1.6190189E+0	-69.890433E-9	6.1755752E-12	10.005418E-12
-1.6159158E+0	-59.426686E-12	-1.6159159E+0	-69.890433E-9	6.2286630E-12	10.098831E-12
-1.6128128E+0	-57.388375E-12	-1.6128128E+0	-69.890433E-9	5.9741461E-12	10.150989E-12
-1.6097096E+0	-55.187212E-12	-1.6097096E+0	-69.890433E-9	5.9672805E-12	10.173191E-12
-1.6066065E+0	-52.969622E-12	-1.6066065E+0	-69.890433E-9	5.3566513E-12	10.213105E-12
-1.6035035E+0	-51.231124E-12	-1.6035035E+0	-69.890433E-9	5.3140162E-12	10.183975E-12
-1.6004003E+0	-49.564582E-12	-1.6004003E+0	-69.890433E-9	4.9668303E-12	10.131568E-12
-1.5972972E+0	-47.543341E-12	-1.5972972E+0	-69.890433E-9	4.9504008E-12	10.210353E-12
-1.5941942E+0	-45.983446E-12	-1.5941942E+0	-69.890433E-9	4.7078214E-12	10.002631E-12
-1.5910910E+0	-44.202850E-12	-1.5910910E+0	-69.890433E-9	4.4939170E-12	10.090312E-12
-1.5879879E+0	-42.733855E-12	-1.5879879E+0	-69.890433E-9	4.3556109E-12	10.097774E-12
-1.5848849E+0	-41.179494E-12	-1.5848848E+0	-69.890433E-9	4.0073561E-12	10.129405E-12
-1.5817816E+0	-39.851150E-12	-1.5817817E+0	-69.890433E-9	4.0735939E-12	9.9589347E-12
-1.5786786E+0	-38.320708E-12	-1.5786786E+0	-69.890433E-9	3.8962540E-12	10.142440E-12
-1.5755755E+0	-36.884124E-12	-1.5755755E+0	-69.890433E-9	3.8089649E-12	10.151446E-12
-1.5724723E+0	-35.291003E-12	-1.5724723E+0	-69.890433E-9	3.7589307E-12	10.076489E-12
-1.5693693E+0	-34.055966E-12	-1.5693693E+0	-69.890433E-9	3.5336408E-12	10.200423E-12
-1.5662662E+0	-32.935064E-12	-1.5662662E+0	-69.890433E-9	3.5416370E-12	10.050284E-12
-1.5631630E+0	-31.876481E-12	-1.5631630E+0	-69.890433E-9	3.4924643E-12	10.224678E-12
-1.5600600E+0	-30.675223E-12	-1.5600600E+0	-69.890433E-9	3.3241649E-12	10.097336E-12
-1.5569569E+0	-29.585820E-12	-1.5569569E+0	-69.890433E-9	3.2424655E-12	10.353509E-12
-1.5538538E+0	-28.426117E-12	-1.5538538E+0	-69.890433E-9	3.2937884E-12	10.199673E-12
-1.5507507E+0	-27.435819E-12	-1.5507506E+0	-69.890433E-9	3.2851681E-12	10.152621E-12
-1.5476476E+0	-26.226923E-12	-1.5476476E+0	-69.890433E-9	3.1065402E-12	10.273542E-12
-1.5445445E+0	-25.252102E-12	-1.5445445E+0	-69.890433E-9	3.1096107E-12	10.071254E-12
-1.5414414E+0	-24.100324E-12	-1.5414413E+0	-69.890433E-9	2.9142877E-12	10.205726E-12
-1.5383382E+0	-23.211006E-12	-1.5383383E+0	-69.890433E-9	2.8513168E-12	10.196428E-12
-1.5352352E+0	-22.424295E-12	-1.5352352E+0	-69.890433E-9	2.5483996E-12	10.045298E-12
-1.5321320E+0	-21.431001E-12	-1.5321320E+0	-69.890433E-9	2.4025781E-12	10.237342E-12
-1.5290289E+0	-20.598218E-12	-1.5290289E+0	-69.890433E-9	2.3671371E-12	10.214799E-12
-1.5259259E+0	-19.793667E-12	-1.5259259E+0	-69.890433E-9	2.3490489E-12	10.070438E-12
-1.5228227E+0	-19.091671E-12	-1.5228227E+0	-69.890433E-9	2.0931950E-12	10.128529E-12
-1.5197196E+0	-18.406896E-12	-1.5197196E+0	-69.890433E-9	1.9217633E-12	10.185124E-12
-1.5166166E+0	-17.799569E-12	-1.5166166E+0	-69.890433E-9	1.6963818E-12	10.039755E-12
-1.5135134E+0	-17.091635E-12	-1.5135134E+0	-69.890433E-9	1.4924083E-12	10.282698E-12
-1.5104103E+0	-16.806136E-12	-1.5104103E+0	-69.890433E-9	1.2778963E-12	10.224232E-12
-1.5073073E+0	-16.296417E-12	-1.5073072E+0	-69.890433E-9	1.0809895E-12	10.205355E-12
-1.5042042E+0	-15.756032E-12	-1.5042042E+0	-69.890433E-9	921.38732E-15	10.193941E-12
-1.5011010E+0	-15.503356E-12	-1.5011010E+0	-69.890433E-9	892.54255E-15	10.166219E-12
-1.4979980E+0	-15.332931E-12	-1.4979979E+0	-69.890433E-9	759.35482E-15	10.226230E-12
-1.4948947E+0	-15.188630E-12	-1.4948949E+0	-69.890433E-9	721.13198E-15	10.185568E-12
-1.4917917E+0	-14.838882E-12	-1.4917917E+0	-69.890433E-9	529.59747E-15	10.195677E-12
-1.4886886E+0	-14.721469E-12	-1.4886886E+0	-69.890433E-9	370.81536E-15	10.218977E-12
-1.4855855E+0	-14.625176E-12	-1.4855855E+0	-69.890433E-9	214.34097E-15	10.202240E-12
-1.4824824E+0	-14.615260E-12	-1.4824824E+0	-69.890433E-9	192.93642E-15	10.209300E-12
-1.4793793E+0	-14.601688E-12	-1.4793793E+0	-69.890433E-9	187.50539E-15	10.228828E-12
-1.4762762E+0	-14.531080E-12	-1.4762762E+0	-69.890433E-9	139.07991E-15	10.217194E-12
-1.4731731E+0	-14.565576E-12	-1.4731731E+0	-69.890433E-9	163.59666E-15	10.208129E-12
-1.4700700E+0	-14.454245E-12	-1.4700700E+0	-69.890433E-9	171.32655E-15	10.193977E-12
-1.4669669E+0	-14.417262E-12	-1.4669669E+0	-69.890433E-9	137.51566E-15	10.214238E-12
-1.4638638E+0	-14.416618E-12	-1.4638637E+0	-69.890433E-9	149.99230E-15	10.205224E-12
-1.4607606E+0	-14.423676E-12	-1.4607607E+0	-69.890433E-9	142.69490E-15	10.216180E-12
-1.4576576E+0	-14.386835E-12	-1.4576576E+0	-69.890433E-9	154.48783E-15	10.208954E-12
-1.4545546E+0	-14.395231E-12	-1.4545544E+0	-69.890433E-9	139.60008E-15	10.196566E-12
-1.4514513E+0	-14.365273E-12	-1.4514514E+0	-69.890433E-9	132.77828E-15	10.232556E-12
-1.4483483E+0	-14.396081E-12	-1.4483483E+0	-69.890433E-9	158.28845E-15	10.213597E-12
-1.4452451E+0	-14.393608E-12	-1.4452451E+0	-69.890433E-9	154.86711E-15	10.186125E-12
-1.4421420E+0	-14.336437E-12	-1.4421420E+0	-69.890433E-9	119.97823E-15	10.197980E-12
-1.4390390E+0	-14.221768E-12	-1.4390390E+0	-69.890433E-9	159.18660E-15	10.198583E-12
-1.4359359E+0	-14.225131E-12	-1.4359359E+0	-69.890433E-9	173.79253E-15	10.213611E-12
-1.4328327E+0	-14.199322E-12	-1.4328327E+0	-69.890433E-9	166.54280E-15	10.219613E-12
-1.4297297E+0	-14.174308E-12	-1.4297297E+0	-69.890433E-9	175.59760E-15	10.229093E-12
-1.4266266E+0	-14.124569E-12	-1.4266266E+0	-69.890433E-9	171.82431E-15	10.202996E-12
-1.4235234E+0	-14.110647E-12	-1.4235234E+0	-69.890433E-9	162.15401E-15	10.199300E-12
-1.4204204E+0	-14.076531E-12	-1.4204203E+0	-69.890433E-9	190.13526E-15	10.207048E-12
-1.4173172E+0	-14.082849E-12	-1.4173173E+0	-69.890433E-9	179.73078E-15	10.197182E-12
-1.4142141E+0	-13.959016E-12	-1.4142141E+0	-69.890433E-9	195.76335E-15	10.185146E-12
-1.4111111E+0	-13.917828E-12	-1.4111110E+0	-69.890433E-9	204.13460E-15	10.192353E-12
-1.4080079E+0	-13.883692E-12	-1.4080080E+0	-69.890433E-9	214.30729E-15	10.192723E-12
-1.4049048E+0	-13.831114E-12	-1.4049048E+0	-69.890433E-9	225.84537E-15	10.181731E-12
-1.4018017E+0	-13.758421E-12	-1.4018017E+0	-69.890433E-9	239.54227E-15	10.169044E-12
-1.3986986E+0	-13.729295E-12	-1.3986986E+0	-69.890433E-9	237.46635E-15	10.194698E-12
-1.3955956E+0	-13.652753E-12	-1.3955956E+0	-69.890433E-9	206.50616E-15	10.222882E-12
-1.3924924E+0	-13.580667E-12	-1.3924924E+0	-69.890433E-9	226.04131E-15	10.166307E-12
-1.3893893E+0	-13.566990E-12	-1.3893893E+0	-69.890433E-9	205.83189E-15	10.182554E-12
-1.3862863E+0	-13.510876E-12	-1.3862863E+0	-69.890433E-9	254.06817E-15	10.196893E-12
-1.3831831E+0	-13.448210E-12	-1.3831831E+0	-69.890433E-9	207.18930E-15	10.216485E-12
-1.3800800E+0	-13.411544E-12	-1.3800800E+0	-69.890433E-9	216.65028E-15	10.207220E-12
-1.3769770E+0	-13.392835E-12	-1.3769768E+0	-69.890433E-9	220.51679E-15	10.205971E-12
-1.3738737E+0	-13.334321E-12	-1.3738738E+0	-69.890433E-9	215.29016E-15	10.223063E-12
-1.3707707E+0	-13.246958E-12	-1.3707707E+0	-69.890433E-9	203.98787E-15	10.195549E-12
-1.3676677E+0	-13.241908E-12	-1.3676676E+0	-69.890433E-9	213.57232E-15	10.218368E-12
-1.3645644E+0	-13.148934E-12	-1.3645645E+0	-69.890433E-9	224.32036E-15	10.185677E-12
-1.3614614E+0	-13.088217E-12	-1.3614614E+0	-69.890433E-9	206.34849E-15	10.193769E-12
-1.3583583E+0	-13.050350E-12	-1.3583583E+0	-69.890433E-9	228.31409E-15	10.181402E-12
-1.3552551E+0	-13.029901E-12	-1.3552551E+0	-69.890433E-9	246.40362E-15	10.213433E-12
-1.3521521E+0	-13.007120E-12	-1.3521521E+0	-69.890433E-9	230.76346E-15	10.214921E-12
-1.3490490E+0	-12.938929E-12	-1.3490490E+0	-69.890433E-9	241.08523E-15	10.194842E-12
-1.3459458E+0	-12.878078E-12	-1.3459458E+0	-69.890433E-9	210.40960E-15	10.223964E-12
-1.3428428E+0	-12.872224E-12	-1.3428428E+0	-69.890433E-9	261.23716E-15	10.194501E-12
-1.3397397E+0	-12.849665E-12	-1.3397397E+0	-69.890433E-9	224.19988E-15	10.227470E-12
-1.3366365E+0	-12.737915E-12	-1.3366365E+0	-69.890433E-9	205.85024E-15	10.224126E-12
-1.3335335E+0	-12.689559E-12	-1.3335334E+0	-69.890433E-9	222.08425E-15	10.232373E-12
-1.3304303E+0	-12.588247E-12	-1.3304304E+0	-69.890433E-9	238.25866E-15	10.199150E-12
-1.3273273E+0	-12.572693E-12	-1.3273273E+0	-69.890433E-9	212.18719E-15	10.229084E-12
-1.3242242E+0	-12.515113E-12	-1.3242241E+0	-69.890433E-9	237.88876E-15	10.226694E-12
-1.3211210E+0	-12.490408E-12	-1.3211211E+0	-69.890433E-9	204.69068E-15	10.188879E-12
-1.3180180E+0	-12.446748E-12	-1.3180180E+0	-69.890433E-9	198.71534E-15	10.206920E-12
-1.3149148E+0	-12.388300E-12	-1.3149148E+0	-69.890433E-9	198.44272E-15	10.220946E-12
-1.3118117E+0	-12.367651E-12	-1.3118117E+0	-69.890433E-9	188.77489E-15	10.220678E-12
-1.3087087E+0	-12.363864E-12	-1.3087087E+0	-69.890433E-9	212.88550E-15	10.192919E-12
-1.3056055E+0	-12.268046E-12	-1.3056055E+0	-69.890433E-9	195.95455E-15	10.202530E-12
-1.3025024E+0	-12.184660E-12	-1.3025024E+0	-69.890433E-9	195.65521E-15	10.205095E-12
-1.2993994E+0	-12.169731E-12	-1.2993994E+0	-69.890433E-9	166.45299E-15	10.222858E-12
-1.2962962E+0	-12.158806E-12	-1.2962962E+0	-69.890433E-9	177.59377E-15	10.205743E-12
-1.2931931E+0	-12.080956E-12	-1.2931931E+0	-69.890433E-9	176.39620E-15	10.215421E-12
-1.2900901E+0	-12.026517E-12	-1.2900900E+0	-69.890433E-9	178.34563E-15	10.218791E-12
-1.2869868E+0	-12.004535E-12	-1.2869869E+0	-69.890433E-9	209.83130E-15	10.194036E-12
-1.2838838E+0	-11.933053E-12	-1.2838838E+0	-69.890433E-9	187.08005E-15	10.211952E-12
-1.2807808E+0	-11.979080E-12	-1.2807807E+0	-69.890433E-9	174.82932E-15	10.222934E-12
-1.2776775E+0	-11.906058E-12	-1.2776777E+0	-69.890433E-9	159.60761E-15	10.205256E-12
-1.2745745E+0	-11.870565E-12	-1.2745745E+0	-69.890433E-9	154.70046E-15	10.203398E-12
-1.2714714E+0	-11.784730E-12	-1.2714714E+0	-69.890433E-9	200.98334E-15	10.221047E-12
-1.2683682E+0	-11.789013E-12	-1.2683682E+0	-69.890433E-9	169.42867E-15	10.236757E-12
-1.2652652E+0	-11.782227E-12	-1.2652652E+0	-69.890433E-9	163.30733E-15	10.210333E-12
-1.2621621E+0	-11.738707E-12	-1.2621621E+0	-69.890433E-9	175.54519E-15	10.212075E-12
-1.2590590E+0	-11.670474E-12	-1.2590590E+0	-69.890433E-9	202.10857E-15	10.228378E-12
-1.2559559E+0	-11.610997E-12	-1.2559559E+0	-69.890433E-9	186.68910E-15	10.222693E-12
-1.2528528E+0	-11.628625E-12	-1.2528528E+0	-69.890433E-9	174.84988E-15	10.205757E-12
-1.2497497E+0	-11.650620E-12	-1.2497497E+0	-69.890433E-9	182.88151E-15	10.216430E-12
-1.2466466E+0	-11.537659E-12	-1.2466465E+0	-69.890433E-9	186.13515E-15	10.225249E-12
-1.2435434E+0	-11.538244E-12	-1.2435435E+0	-69.890433E-9	179.85868E-15	10.229468E-12
-1.2404404E+0	-11.510607E-12	-1.2404404E+0	-69.890433E-9	152.83360E-15	10.209020E-12
-1.2373374E+0	-11.433451E-12	-1.2373372E+0	-69.890433E-9	165.76639E-15	10.220300E-12
-1.2342341E+0	-11.404653E-12	-1.2342342E+0	-69.890433E-9	176.60928E-15	10.216029E-12
-1.2311311E+0	-11.426565E-12	-1.2311311E+0	-69.890433E-9	158.89334E-15	10.222605E-12
-1.2280279E+0	-11.379012E-12	-1.2280279E+0	-69.890433E-9	153.11909E-15	10.240286E-12
-1.2249248E+0	-11.330360E-12	-1.2249248E+0	-69.890433E-9	170.83817E-15	10.220874E-12
-1.2218218E+0	-11.292245E-12	-1.2218218E+0	-69.890433E-9	158.22884E-15	10.209552E-12
-1.2187186E+0	-11.268969E-12	-1.2187186E+0	-69.890433E-9	167.55442E-15	10.212543E-12
-1.2156155E+0	-11.273586E-12	-1.2156155E+0	-69.890433E-9	170.88712E-15	10.217873E-12
-1.2125125E+0	-11.184303E-12	-1.2125125E+0	-69.890433E-9	147.53231E-15	10.234744E-12
-1.2094094E+0	-11.228837E-12	-1.2094094E+0	-69.890433E-9	160.41962E-15	10.220482E-12
-1.2063062E+0	-11.228986E-12	-1.2063062E+0	-69.890433E-9	173.21784E-15	10.210530E-12
-1.2032032E+0	-11.131126E-12	-1.2032031E+0	-69.890433E-9	162.21616E-15	10.253472E-12
-1.2000999E+0	-11.021468E-12	-1.2001001E+0	-69.890433E-9	159.54741E-15	10.222893E-12
-1.1969969E+0	-10.993229E-12	-1.1969969E+0	-69.890433E-9	162.08950E-15	10.240520E-12
-1.1938939E+0	-10.977961E-12	-1.1938938E+0	-69.890433E-9	165.25274E-15	10.226575E-12
-1.1907907E+0	-10.954745E-12	-1.1907908E+0	-69.890433E-9	178.68046E-15	10.237221E-12
-1.1876876E+0	-10.893940E-12	-1.1876876E+0	-69.890433E-9	157.97604E-15	10.211356E-12
-1.1845845E+0	-10.950172E-12	-1.1845845E+0	-69.890433E-9	136.76789E-15	10.244578E-12
-1.1814814E+0	-10.908109E-12	-1.1814814E+0	-69.890433E-9	180.12442E-15	10.218923E-12
-1.1783783E+0	-10.884127E-12	-1.1783783E+0	-69.890433E-9	150.04802E-15	10.240623E-12
-1.1752752E+0	-10.671685E-12	-1.1752752E+0	-69.890433E-9	172.62720E-15	10.206050E-12
-1.1721721E+0	-10.737522E-12	-1.1721721E+0	-69.890433E-9	185.14286E-15	10.211216E-12
-1.1690691E+0	-10.720523E-12	-1.1690691E+0	-69.890433E-9	180.05926E-15	10.209218E-12
-1.1659659E+0	-10.680969E-12	-1.1659659E+0	-69.890433E-9	207.32706E-15	10.214940E-12
-1.1628628E+0	-10.740213E-12	-1.1628628E+0	-69.890433E-9	183.02271E-15	10.204791E-12
-1.1597598E+0	-10.655288E-12	-1.1597596E+0	-69.890433E-9	160.64510E-15	10.223575E-12
-1.1566565E+0	-10.599265E-12	-1.1566566E+0	-69.890433E-9	174.43218E-15	10.210529E-12
-1.1535535E+0	-10.562438E-12	-1.1535535E+0	-69.890433E-9	183.13736E-15	10.215506E-12
-1.1504505E+0	-10.577737E-12	-1.1504503E+0	-69.890433E-9	178.77316E-15	10.213123E-12
-1.1473472E+0	-10.510179E-12	-1.1473473E+0	-69.890433E-9	164.86117E-15	10.219048E-12
-1.1442442E+0	-10.447573E-12	-1.1442442E+0	-69.890433E-9	156.99891E-15	10.191559E-12
-1.1411411E+0	-10.453412E-12	-1.1411411E+0	-69.890433E-9	150.76983E-15	10.238481E-12
-1.1380379E+0	-10.373685E-12	-1.1380379E+0	-69.890433E-9	162.17564E-15	10.225440E-12
-1.1349349E+0	-10.328956E-12	-1.1349349E+0	-69.890433E-9	172.84514E-15	10.220962E-12
-1.1318318E+0	-10.331819E-12	-1.1318318E+0	-69.890433E-9	138.76522E-15	10.230088E-12
-1.1287286E+0	-10.376930E-12	-1.1287286E+0	-69.890433E-9	160.55928E-15	10.203617E-12
-1.1256256E+0	-10.380143E-12	-1.1256256E+0	-69.890433E-9	163.46562E-15	10.233500E-12
-1.1225225E+0	-10.310910E-12	-1.1225225E+0	-69.890433E-9	164.32511E-15	10.221350E-12
-1.1194193E+0	-10.225635E-12	-1.1194193E+0	-69.890433E-9	179.58184E-15	10.229927E-12
-1.1163163E+0	-10.212830E-12	-1.1163162E+0	-69.890433E-9	184.57698E-15	10.224129E-12
-1.1132131E+0	-10.049949E-12	-1.1132132E+0	-69.890433E-9	162.05452E-15	10.202675E-12
-1.1101100E+0	-9.9845410E-12	-1.1101100E+0	-69.890433E-9	156.77161E-15	10.228977E-12
-1.1070069E+0	-10.111709E-12	-1.1070069E+0	-69.890433E-9	136.32833E-15	10.230302E-12
-1.1039038E+0	-10.176784E-12	-1.1039039E+0	-69.890433E-9	136.10762E-15	10.223329E-12
-1.1008008E+0	-10.069081E-12	-1.1008008E+0	-69.890433E-9	154.73846E-15	10.225398E-12
-1.0976976E+0	-10.145295E-12	-1.0976976E+0	-69.890433E-9	163.71140E-15	10.219596E-12
-1.0945945E+0	-10.078803E-12	-1.0945945E+0	-69.890433E-9	158.49372E-15	10.211467E-12
-1.0914915E+0	-10.055927E-12	-1.0914915E+0	-69.890433E-9	165.06020E-15	10.208016E-12
-1.0883883E+0	-10.019487E-12	-1.0883883E+0	-69.890433E-9	139.95681E-15	10.219168E-12
-1.0852852E+0	-9.9764155E-12	-1.0852852E+0	-69.890433E-9	145.58974E-15	10.231381E-12
-1.0821822E+0	-9.9256757E-12	-1.0821822E+0	-69.890433E-9	113.87573E-15	10.212262E-12
-1.0790790E+0	-9.9462435E-12	-1.0790790E+0	-69.890433E-9	113.40321E-15	10.193162E-12
-1.0759759E+0	-9.9149864E-12	-1.0759759E+0	-69.890433E-9	120.46223E-15	10.211013E-12
-1.0728728E+0	-9.9506011E-12	-1.0728728E+0	-69.890433E-9	126.25065E-15	10.236272E-12
-1.0697697E+0	-9.8717553E-12	-1.0697697E+0	-69.890433E-9	113.53119E-15	10.234061E-12
-1.0666666E+0	-9.8831976E-12	-1.0666666E+0	-69.890433E-9	102.44796E-15	10.205079E-12
-1.0635635E+0	-9.9293082E-12	-1.0635635E+0	-69.890433E-9	105.61114E-15	10.228103E-12
-1.0604604E+0	-9.9389056E-12	-1.0604604E+0	-69.890433E-9	83.772114E-15	10.259535E-12
-1.0573573E+0	-9.9375100E-12	-1.0573573E+0	-69.890433E-9	103.68124E-15	10.216630E-12
-1.0542542E+0	-9.8034436E-12	-1.0542542E+0	-69.890433E-9	88.019286E-15	10.238332E-12
-1.0511510E+0	-9.8902084E-12	-1.0511510E+0	-69.890433E-9	72.351630E-15	10.240295E-12
-1.0480480E+0	-9.8786656E-12	-1.0480480E+0	-69.890433E-9	61.609978E-15	10.232540E-12
-1.0449449E+0	-9.8684949E-12	-1.0449449E+0	-69.890433E-9	70.041514E-15	10.211485E-12
-1.0418417E+0	-9.8472385E-12	-1.0418417E+0	-69.890433E-9	96.450910E-15	10.197757E-12
-1.0387387E+0	-9.9062772E-12	-1.0387387E+0	-69.890433E-9	89.460760E-15	10.235283E-12
-1.0356356E+0	-9.9351881E-12	-1.0356356E+0	-69.890433E-9	98.589566E-15	10.211711E-12
-1.0325325E+0	-9.9379550E-12	-1.0325325E+0	-69.890433E-9	54.167272E-15	10.221365E-12
-1.0294293E+0	-9.8796353E-12	-1.0294293E+0	-69.890433E-9	102.48185E-15	10.207409E-12
-1.0263263E+0	-9.9395466E-12	-1.0263263E+0	-69.890433E-9	73.338335E-15	10.241922E-12
-1.0232232E+0	-9.9223329E-12	-1.0232232E+0	-69.890433E-9	81.622683E-15	10.215437E-12
-1.0201200E+0	-9.9228594E-12	-1.0201200E+0	-69.890433E-9	70.637974E-15	10.200641E-12
-1.0170170E+0	-9.9317646E-12	-1.0170170E+0	-69.890433E-9	77.479547E-15	10.213511E-12
-1.0139139E+0	-9.9282154E-12	-1.0139139E+0	-69.890433E-9	74.245047E-15	10.214854E-12
-1.0108107E+0	-9.9006107E-12	-1.0108107E+0	-69.890433E-9	31.115681E-15	10.222473E-12
-1.0077076E+0	-9.8486280E-12	-1.0077076E+0	-69.890433E-9	79.706620E-15	10.231257E-12
-1.0046046E+0	-9.9015032E-12	-1.0046046E+0	-69.890433E-9	75.037964E-15	10.216072E-12
-1.0015014E+0	-9.9126176E-12	-1.0015014E+0	-69.890433E-9	57.255470E-15	10.222266E-12
-998.39830E-3	-9.9241396E-12	-998.39836E-3	-69.890433E-9	57.580581E-15	10.240563E-12
-995.29529E-3	-10.006079E-12	-995.29523E-3	-69.890433E-9	66.021726E-15	10.232094E-12
-992.19215E-3	-9.9726035E-12	-992.19215E-3	-69.890433E-9	83.719232E-15	10.215527E-12
-989.08901E-3	-9.9604934E-12	-989.08901E-3	-69.890433E-9	67.678556E-15	10.238726E-12
-985.98588E-3	-10.035439E-12	-985.98593E-3	-69.890433E-9	52.849787E-15	10.217987E-12
-982.88286E-3	-9.9834247E-12	-982.88280E-3	-69.890433E-9	68.247728E-15	10.224445E-12
-979.77972E-3	-9.9596494E-12	-979.77972E-3	-69.890433E-9	77.725159E-15	10.208391E-12
-976.67658E-3	-9.9117051E-12	-976.67664E-3	-69.890433E-9	58.363687E-15	10.207362E-12
-973.57357E-3	-9.9005335E-12	-973.57351E-3	-69.890433E-9	64.136827E-15	10.223484E-12
-970.47043E-3	-10.004990E-12	-970.47043E-3	-69.890433E-9	51.808225E-15	10.201437E-12
-967.36729E-3	-10.035998E-12	-967.36729E-3	-69.890433E-9	90.908699E-15	10.234073E-12
-964.26415E-3	-9.9888960E-12	-964.26421E-3	-69.890433E-9	65.814433E-15	10.216782E-12
-961.16114E-3	-9.9735541E-12	-961.16108E-3	-69.890433E-9	85.402754E-15	10.215883E-12
-958.05800E-3	-10.027786E-12	-958.05800E-3	-69.890433E-9	56.941031E-15	10.230910E-12
-954.95486E-3	-9.9691149E-12	-954.95492E-3	-69.890433E-9	71.326917E-15	10.241329E-12
-951.85184E-3	-10.073122E-12	-951.85179E-3	-69.890433E-9	94.488111E-15	10.231185E-12
-948.74871E-3	-9.9854040E-12	-948.74871E-3	-69.890433E-9	88.955204E-15	10.227794E-12
-945.64557E-3	-9.9845427E-12	-945.64557E-3	-69.890433E-9	36.369189E-15	10.251402E-12
-942.54243E-3	-10.021524E-12	-942.54249E-3	-69.890433E-9	72.082212E-15	10.255742E-12
-939.43942E-3	-10.017145E-12	-939.43936E-3	-69.890433E-9	65.091805E-15	10.235267E-12
-936.33628E-3	-9.9460509E-12	-936.33628E-3	-69.890433E-9	60.513755E-15	10.209843E-12
-933.23314E-3	-10.068653E-12	-933.23320E-3	-69.890433E-9	73.657294E-15	10.218887E-12
-930.13012E-3	-10.043948E-12	-930.13006E-3	-69.890433E-9	77.706233E-15	10.216186E-12
-927.02699E-3	-9.9601811E-12	-927.02699E-3	-69.890433E-9	89.079189E-15	10.206862E-12
-923.92385E-3	-10.075433E-12	-923.92385E-3	-69.890433E-9	74.483551E-15	10.210009E-12
-920.82071E-3	-10.049828E-12	-920.82077E-3	-69.890433E-9	88.535672E-15	10.198542E-12
-917.71770E-3	-10.048525E-12	-917.71764E-3	-69.890433E-9	89.820566E-15	10.228305E-12
-914.61456E-3	-10.048286E-12	-914.61456E-3	-69.890433E-9	79.813855E-15	10.244897E-12
-911.51142E-3	-10.029486E-12	-911.51148E-3	-69.890433E-9	96.240534E-15	10.220747E-12
-908.40840E-3	-10.007834E-12	-908.40834E-3	-69.890433E-9	67.163309E-15	10.209254E-12
-905.30527E-3	-10.031404E-12	-905.30527E-3	-69.890433E-9	101.95818E-15	10.273432E-12
-902.20213E-3	-10.010577E-12	-902.20213E-3	-69.890433E-9	73.025584E-15	10.215558E-12
-899.09899E-3	-10.043002E-12	-899.09905E-3	-69.890433E-9	98.883927E-15	10.222355E-12
-895.99597E-3	-9.9967812E-12	-895.99591E-3	-69.890433E-9	89.626616E-15	10.206367E-12
-892.89284E-3	-10.008198E-12	-892.89284E-3	-69.890433E-9	89.274759E-15	10.241880E-12
-889.78970E-3	-10.037879E-12	-889.78976E-3	-69.890433E-9	82.857400E-15	10.218892E-12
-886.68656E-3	-9.9992861E-12	-886.68662E-3	-69.890433E-9	74.520610E-15	10.195221E-12
-883.58355E-3	-9.9494224E-12	-883.58355E-3	-69.890433E-9	95.067197E-15	10.202479E-12
-880.48041E-3	-9.9874753E-12	-880.48041E-3	-69.890433E-9	106.20451E-15	10.237605E-12
-877.37727E-3	-10.013290E-12	-877.37733E-3	-69.890433E-9	94.667594E-15	10.219896E-12
-874.27425E-3	-9.9184567E-12	-874.27419E-3	-69.890433E-9	93.050425E-15	10.208749E-12
-871.17112E-3	-9.9414929E-12	-871.17112E-3	-69.890433E-9	98.654795E-15	10.236221E-12
-868.06798E-3	-10.020060E-12	-868.06804E-3	-69.890433E-9	89.439137E-15	10.211401E-12
-864.96484E-3	-10.048595E-12	-864.96490E-3	-69.890433E-9	50.631337E-15	10.228497E-12
-861.86182E-3	-9.9564012E-12	-861.86182E-3	-69.890433E-9	81.160813E-15	10.225419E-12
-858.75869E-3	-10.018163E-12	-858.75869E-3	-69.890433E-9	97.278427E-15	10.240056E-12
-855.65555E-3	-10.043483E-12	-855.65561E-3	-69.890433E-9	115.48472E-15	10.229642E-12
-852.55253E-3	-9.9976286E-12	-852.55247E-3	-69.890433E-9	104.38106E-15	10.215237E-12
-849.44940E-3	-9.9139308E-12	-849.44940E-3	-69.890433E-9	53.638697E-15	10.220314E-12
-846.34626E-3	-9.9162484E-12	-846.34632E-3	-69.890433E-9	95.366653E-15	10.232754E-12
-843.24312E-3	-9.9310013E-12	-843.24318E-3	-69.890433E-9	96.117545E-15	10.230932E-12
-840.14010E-3	-9.9600259E-12	-840.14010E-3	-69.890433E-9	96.924611E-15	10.224730E-12
-837.03697E-3	-10.016482E-12	-837.03697E-3	-69.890433E-9	104.55905E-15	10.239570E-12
-833.93383E-3	-9.9595436E-12	-833.93389E-3	-69.890433E-9	101.57305E-15	10.236012E-12
